Repository: KanHatakeyama/GlassyIonicConductorDatabase

# GlassyIonicConductorDatabase

- Contains daily experimental data of polymeric ionic conductors
  
  - Process (as flowchart), structure, measurements, and properties

- Data are processed by machine learning tools

# Related paper

- TBD

# History

- version 2022.1.18: initial version

File: program/database/experiments/MU/eis_temperature_dependence/1117/eis_temp.json
[
{"temp": 0,"cell_id":"10","thickness":167,"sigma":3.75E-7},
{"temp": 25,"cell_id":"10","thickness":167,"sigma":1.45E-6},
{"temp": 40,"cell_id":"10","thickness":167,"sigma":6.52E-8},
{"temp": 50,"cell_id":"10","thickness":167,"sigma":6.78E-6},
{"temp": 60,"cell_id":"10","thickness":167,"sigma":7.72E-6},
{"temp": 70,"cell_id":"10","thickness":167,"sigma":7.93E-5},
{"temp": 80,"cell_id":"10","thickness":167,"sigma":7.45E-6},
{"temp": 90,"cell_id":"10","thickness":167,"sigma":7.27E-6},
{"temp": 100,"cell_id":"10","thickness":167,"sigma":5.35E-6},
{"temp": 110,"cell_id":"10","thickness":167,"sigma":2.79E-6}
]

File: program/database/experiments/MU/eis_temperature_dependence/724/eis_temp.json
[
{"temp": 25,"cell_id":"2","thickness":153,"sigma":9.94E-6},
{"temp": 40,"cell_id":"2","thickness":153,"sigma":2.23E-5},
{"temp": 50,"cell_id":"2","thickness":153,"sigma":6.09E-5},
{"temp": 60,"cell_id":"2","thickness":153,"sigma":6.84E-5},
{"temp": 70,"cell_id":"2","thickness":153,"sigma":6.49E-5},
{"temp": 80,"cell_id":"2","thickness":153,"sigma":5.41E-5},
{"temp": 90,"cell_id":"2","thickness":153,"sigma":3.78E-5},
{"temp": 153,"cell_id":"2","thickness":153,"sigma":2.32E-5}
]

File: program/database/experiments/MU/eis_temperature_dependence/906/eis_temp.json
[
{"temp": 25,"cell_id":"1","thickness":120,"sigma":6.26E-5},
{"temp": 40,"cell_id":"1","thickness":120,"sigma":8.63E-5},
{"temp": 50,"cell_id":"1","thickness":120,"sigma":8.88E-5},
{"temp": 60,"cell_id":"1","thickness":120,"sigma":8.08E-5},
{"temp": 70,"cell_id":"1","thickness":120,"sigma":7.14E-5},
{"temp": 80,"cell_id":"1","thickness":120,"sigma":6.42E-5},
{"temp": 90,"cell_id":"1","thickness":120,"sigma":5.27E-5},
{"temp": 120,"cell_id":"1","thickness":120,"sigma":4.63E-5},
{"temp": 110,"cell_id":"1","thickness":120,"sigma":4.14E-5}
]

File: program/database/experiments/MU/eis_temperature_dependence/907/eis_temp.json
[
{"temp": 25,"cell_id":"2","thickness":100,"sigma":1.87E-5},
{"temp": 40,"cell_id":"2","thickness":100,"sigma":2.33E-5},
{"temp": 50,"cell_id":"2","thickness":100,"sigma":2.46E-5},
{"temp": 60,"cell_id":"2","thickness":100,"sigma":2.15E-5},
{"temp": 70,"cell_id":"2","thickness":100,"sigma":1.73E-5},
{"temp": 80,"cell_id":"2","thickness":100,"sigma":1.32E-5},
{"temp": 90,"cell_id":"2","thickness":100,"sigma":9.93E-6},
{"temp": 100,"cell_id":"2","thickness":100,"sigma":7.59E-6},
{"temp": 110,"cell_id":"2","thickness":100,"sigma":5.87E-6}
]

File: program/database/experiments/MU/eis_temperature_dependence/915/eis_temp.json
[
{"temp": 25,"cell_id":"10","thickness":211,"sigma":1.63E-5},
{"temp": 40,"cell_id":"10","thickness":211,"sigma":2.33E-5},
{"temp": 50,"cell_id":"10","thickness":211,"sigma":3.04E-5},
{"temp": 60,"cell_id":"10","thickness":211,"sigma":3.70E-5},
{"temp": 70,"cell_id":"10","thickness":211,"sigma":3.93E-5},
{"temp": 80,"cell_id":"10","thickness":211,"sigma":3.95E-5},
{"temp": 90,"cell_id":"10","thickness":211,"sigma":3.87E-5},
{"temp": 100,"cell_id":"10","thickness":211,"sigma":3.70E-5},
{"temp": 110,"cell_id":"10","thickness":211,"sigma":3.73E-5}
]
